Repository: MyonicS/Manuscript_Impurities_2025

# Description
This repository hosts the companion jupyter notebook for the publication *The Effect of Impurities in Post-Consumer Plastic Waste on the Cracking of Polyolefins with Zeolite-based Catalysts* (https://doi.org/To-be-added)
It provides an executable version of the manuscript generating all figures and analyses from raw experimental data.
The raw data is hosted on the Open Science Foundation repository under DOI: https://doi.org/10.17605/OSF.IO/5WTZY

## In Google Colab
The easiest way to run the notebook is in Google Colab.
Click the link below and run the notebook.
At release the notebook is running python 3.10. 
Cells at the top of the notebook clone the repository, install packages and download the experimental data to the Colab runtime. Note that these steps can take a couple minutes.

## Running the notebook locally
The notebook is optimized to run in Google Colab. When running the notebook locally delete or comment out all code cells before importing of modules. 
1. Clone the repository:
   ```sh
   git clone https://github.com/MyonicS/Manuscript_Impurities_2025
   ```
2. (optional but recommended: Create a new python 3.10 environment)
3. Install the remaining requirements by navigating to the repository and running.
   ```sh
   pip install -r requirements.txt
   ```
   alternatively, you can reproduce the exact environement using uv
   ```sh
   uv sync
   ```
4. Download the experimental data from the OSF repository.
   You can do this manually by downloading the ZIP file from [here](https://doi.org/10.17605/OSF.IO/5WTZY) and unzipping the folder into the repository, or by using the [datahugger](https://github.com/J535D165/datahugger) library
5. Run the notebook in your IDE of choice. We recommend VS code as it allows for interactive plots in-line, which can be enabled using 
   ```python
   %matplotlib widget
   ```
	at the start of a cell.

# Citing

When utilizing code or data from this study in an academic publication please cite the following manuscript:
> Rejman, S., Faroughi, N., Vollmer, I., Weckhuysen, B.M. The Effect of Impurities in Post-Consumer Plastic Waste on the Cracking of Polyolefins with Zeolite-based Catalysts. _ChemRxiv_ (2024). https://doi.org/To-be-added

Alternatively, the data itself can be cited as:
> Rejman, S. et al. Experimental data supporting: ‘The Effect of Impurities in Post-Consumer Plastic Waste on the Cracking of Polyolefins with Zeolite-based Catalysts’. OSF http://dx.doi.org/10.17605/OSF.IO/5WTZY (2024)

# Bugs and Comments
Feels free to submit bug reports, comments or questions as issues.

File: Results/TGA/Results_full_001_NF_1_PP1-004_N_N_ZY.csv
filename,Tmax,T50,polymer_weight,cat_weight,coke_weight,num_loading,num_run
001_NF_1_PP1-004_N_N_ZY_P_1_1.txt,238.93,225.25,4.727729,2.079311,0.06466799999999973,1,1
001_NF_1_PP1-004_N_N_ZY_P_1_2.txt,268.87,248.6,4.708556000000001,1.051766,0.03533199999999992,2,1
001_NF_1_PP1-004_N_N_ZY_P_1_3.txt,295.87,272.27,4.148357000000001,0.522631,0.020054000000000016,3,1
001_NF_1_PP1-004_N_N_ZY_S010101_2_1.txt,241.41,227.65,4.665025999999999,2.067556,0.054504999999999804,1,2
001_NF_1_PP1-004_N_N_ZY_S010102_2_2.txt,266.08,248.07,4.652119,1.04621,0.03048799999999985,2,2
001_NF_1_PP1-004_N_N_ZY_S010103_2_3.txt,303.73,277.81,4.640737,0.519921,0.018055000000000043,3,2
001_NF_1_PP1-004_N_N_ZY_S010201_3_1.txt,237.39,225.14,4.5822,2.04137,0.051185999999999954,1,3
001_NF_1_PP1-004_N_N_ZY_S010202_3_2.txt,261.6,245.75,4.372647000000001,1.043263,0.028488999999999987,2,3
001_NF_1_PP1-004_N_N_ZY_S010203_3_3.txt,297.62,273.03,4.137686,0.517516,0.01687000000000005,3,3

File: Results/TGA/Results_full_002_NF_1_PP1-004_Na_LL_ZY.csv
filename,Tmax,T50,polymer_weight,cat_weight,coke_weight,num_loading,num_run
002_NF_1_PP1-004_Na_LL_ZY_P_1_1.txt,237.38,226.71,4.587654,2.090083,0.07002100000000011,1,1
002_NF_1_PP1-004_Na_LL_ZY_P_1_2.txt,264.02,246.6,4.639992,1.07951,0.03902399999999995,2,1
002_NF_1_PP1-004_Na_LL_ZY_P_1_3.txt,291.13,269.95,4.576509,0.57629,0.023441000000000045,3,1
002_NF_1_PP1-004_Na_LL_ZY_S020101_2_1.txt,242.1,230.84,4.7329799999999995,2.084832,0.04827300000000001,1,2
002_NF_1_PP1-004_Na_LL_ZY_S020102_2_2.txt,281.12,260.19,4.7255959999999995,1.083134,0.02527199999999996,2,2
002_NF_1_PP1-004_Na_LL_ZY_S020103_2_3.txt,318.79,295.62,4.61323,0.577306,0.016496999999999984,3,2
002_NF_1_PP1-004_Na_LL_ZY_S010201_3_1.txt,245.64,234.21,4.736808,2.089846,0.045392999999999795,1,3
002_NF_1_PP1-004_Na_LL_ZY_S010202_3_2.txt,293.37,272.69,4.193039,1.084523,0.015380000000000171,2,3
002_NF_1_PP1-004_Na_LL_ZY_S010203_3_3.txt,340.44,321.18,4.731929999999999,0.574359,0.016768000000000005,3,3

File: Results/TGA/Results_full_003_NF_1_PP1-004_Ca_LL_ZY.csv
filename,Tmax,T50,polymer_weight,cat_weight,coke_weight,num_loading,num_run
003_NF_1_PP1-004_Ca_LL_ZY_P_1_1.txt,239.83,226.82,4.841177999999999,2.004107,0.07455999999999996,1,1
003_NF_1_PP1-004_Ca_LL_ZY_P_1_2.txt,280.5,260.23,4.594632,0.762266,0.025000000000000022,2,1
003_NF_1_PP1-004_Ca_LL_ZY_P_1_3.txt,266.2,246.77,4.589382,1.036081,0.03587499999999988,3,1
003_NF_1_PP1-004_Ca_LL_ZY_S030101_2_1.txt,242.83,230.16,4.514009,1.984967,0.06219599999999992,1,2
003_NF_1_PP1-004_Ca_LL_ZY_S030102_2_2.txt,262.4,245.06,4.569124,1.034354,0.028556999999999944,2,2
003_NF_1_PP1-004_Ca_LL_ZY_S030103_2_3.txt,281.58,260.74,4.661807,0.76125,0.023069000000000006,3,2
003_NF_1_PP1-004_Ca_LL_ZY_S030201_3_1.txt,239.54,227.36,4.62109,1.980055,0.05098300000000022,1,3
003_NF_1_PP1-004_Ca_LL_ZY_S030202_3_2.txt,281.93,261.75,4.672546,0.766534,0.022120999999999946,2,3
003_NF_1_PP1-004_Ca_LL_ZY_S030203_3_3.txt,262.74,245.89,4.634267,1.037165,0.027914000000000216,3,3

File: Results/TGA/Results_full_004_NF_1_PP1-004_K_LL_ZY.csv
filename,Tmax,T50,polymer_weight,cat_weight,coke_weight,num_loading,num_run
004_NF_1_PP1-004_K_LL_ZY_P_1_1.txt,237.38,226.71,4.587654,2.090083,0.07002100000000011,1,1
004_NF_1_PP1-004_K_LL_ZY_P_1_2.txt,266.99,249.31,4.611502,1.030052,0.03692399999999996,2,1
004_NF_1_PP1-004_K_LL_ZY_P_1_3.txt,291.85,265.92,4.727831,0.660165,0.025541999999999954,3,1
004_NF_1_PP1-004_K_LL_ZY_S040101_2_1.txt,239.04,227.36,4.556184,2.038186,0.05084700000000009,1,2
004_NF_1_PP1-004_K_LL_ZY_S040102_2_2.txt,272.11,253.84,4.682709,1.037267,0.02750700000000017,2,2
004_NF_1_PP1-004_K_LL_ZY_S040103_2_3.txt,301.46,277.44,4.806185,0.666771,0.019140000000000046,3,2
004_NF_1_PP1-004_K_LL_ZY_S040201_3_1.txt,243.17,232.24,4.708081999999999,2.044859,0.04566399999999993,1,3
004_NF_1_PP1-004_K_LL_ZY_S040202_3_2.txt,283.24,261.06,4.650627999999999,1.040892,0.022459000000000007,2,3
004_NF_1_PP1-004_K_LL_ZY_S040203_3_3.txt,322.56,298.9,4.721631,0.669617,0.015039999999999942,3,3

File: Results/TGA/Results_full_005_NF_1_PP1-004_TiO2_LL_ZY.csv
filename,Tmax,T50,polymer_weight,cat_weight,coke_weight,num_loading,num_run
101_SR_1_PP1-004_TiO2_LL_ZY_1_01.txt,253.01,240.91,4.649951,2.079412,0.039667999999999815,01,1
101_SR_1_PP1-004_TiO2_LL_ZY_1_02.txt,279.34,262.24,4.7641789999999995,1.108372,0.02903100000000003,02,1
101_SR_1_PP1-004_TiO2_LL_ZY_1_03.txt,297.12,276.09,4.620209,0.636181,0.029302999999999968,03,1
101_SR_2_PP1-004_TiO2_LL_ZY_2_01.txt,251.7,240.68,4.442261,2.080225,0.027506999999999948,01,2
101_SR_2_PP1-004_TiO2_LL_ZY_2_02.txt,277.58,260.64,4.571936,1.102206,0.026456999999999953,02,2
101_SR_2_PP1-004_TiO2_LL_ZY_2_03.txt,303.77,281.4,4.687079,0.646954,0.027912999999999966,03,2
101_SR_3_PP1-004_TiO2_LL_ZY_3_01.txt,254.24,241.97,4.693007,2.094792,0.025100999999999818,01,3
101_SR_3_PP1-004_TiO2_LL_ZY_3_02.txt,277.22,262.27,4.585893,1.117518,0.025744999999999907,02,3
101_SR_3_PP1-004_TiO2_LL_ZY_3_03.txt,309.33,287.48,4.806286999999999,0.652306,0.026659999999999906,03,3

File: Results/TGA/Results_full_006_NF_1_PP1-004_MgCl.6H2o_LL_ZY.csv
filename,Tmax,T50,polymer_weight,cat_weight,coke_weight,num_loading,num_run
006_NF_1_PP1-004_MgCl.6H2o_LL_ZY_P_1_1.txt,256.13,243.22,4.660622,1.981851,0.03773700000000013,1,1
006_NF_1_PP1-004_MgCl.6H2o_LL_ZY_P_1_2.txt,281.1,261.7,4.70178,0.969923,0.026388999999999996,2,1
006_NF_1_PP1-004_MgCl.6H2o_LL_ZY_P_1_3.txt,299.43,280.35,4.6563870000000005,0.668702,0.02076599999999995,3,1
006_NF_1_PP1-004_MgCl.6H2o_LL_ZY_S060101_2_1.txt,254.0,242.17,4.666786999999999,2.022027,0.03238500000000011,1,2
006_NF_1_PP1-004_MgCl.6H2o_LL_ZY_S060102_2_2.txt,283.79,267.46,4.643921000000001,1.035099,0.022086999999999968,2,2
006_NF_1_PP1-004_MgCl.6H2o_LL_ZY_S060103_2_3.txt,299.58,279.59,4.424543,0.697903,0.018596999999999975,3,2
006_NF_1_PP1-004_MgCl.6H2o_LL_ZY_S060201_3_1.txt,254.61,243.45,4.652763,2.025313,0.03306299999999984,1,3
006_NF_1_PP1-004_MgCl.6H2o_LL_ZY_S060202_3_2.txt,284.7,268.13,4.7135359999999995,1.036928,0.02076599999999984,2,3
006_NF_1_PP1-004_MgCl.6H2o_LL_ZY_S060203_3_3.txt,301.67,281.69,4.636977,0.694718,0.018869000000000025,3,3

File: Results/TGA/Results_full_007_NF_1_PP1-004_SiO2_LL_ZY.csv
filename,Tmax,T50,polymer_weight,cat_weight,coke_weight,num_loading,num_run
007_NF_1_PP1-004_SiO2_LL_ZY_P_1_1.txt,253.85,240.83,4.723292000000001,1.918842,0.04007500000000008,1,1
007_NF_1_PP1-004_SiO2_LL_ZY_P_1_2.txt,289.08,269.05,4.7843350000000004,0.95163,0.020697999999999994,2,1
007_NF_1_PP1-004_SiO2_LL_ZY_P_1_3.txt,305.21,283.34,4.70693,0.5707,0.01748000000000005,3,1
007_NF_1_PP1-004_SiO2_LL_ZY_S070101_2_1.txt,255.23,242.54,4.724714,1.923585,0.030555999999999806,1,2
007_NF_1_PP1-004_SiO2_LL_ZY_S070102_2_2.txt,283.37,266.09,4.65466,0.948683,0.01446499999999995,2,2
007_NF_1_PP1-004_SiO2_LL_ZY_S070103_2_3.txt,304.6,285.24,4.71069,0.564738,0.01788600000000007,3,2
007_NF_1_PP1-004_SiO2_LL_ZY_S070201_3_1.txt,254.31,241.55,4.5910079999999995,1.922264,0.029471999999999943,1,3
007_NF_1_PP1-004_SiO2_LL_ZY_S070202_3_2.txt,285.95,268.76,4.7363,0.94831,0.01541300000000001,2,3
007_NF_1_PP1-004_SiO2_LL_ZY_S070203_3_3.txt,308.07,288.12,4.733962,0.553017,0.018903000000000003,3,3

File: Results/TGA/Results_full_008_NF_1_PP1-004_(NH4)2SO4_LL_ZY.csv
filename,Tmax,T50,polymer_weight,cat_weight,coke_weight,num_loading,num_run
008_NF_1_PP1-004_(NH4)2SO4_LL_ZY_P_1_1.txt,257.58,243.8,4.792804,1.893605,0.043293000000000026,1,1
008_NF_1_PP1-004_(NH4)2SO4_LL_ZY_P_1_2.txt,286.69,267.56,4.772952999999999,0.981068,0.02174799999999988,2,1
008_NF_1_PP1-004_(NH4)2SO4_LL_ZY_P_1_3.txt,302.98,281.85,4.835148,0.682659,0.018020999999999954,3,1
008_NF_1_PP1-004_(NH4)2SO4_LL_ZY_S080101_2_1.txt,255.28,243.01,4.621867999999999,1.890387,0.03228300000000006,1,2
008_NF_1_PP1-004_(NH4)2SO4_LL_ZY_S080102_2_2.txt,284.53,268.0,4.63132,0.978561,0.016429000000000027,2,2
008_NF_1_PP1-004_(NH4)2SO4_LL_ZY_S080103_2_3.txt,303.48,285.54,4.608318,0.673953,0.01754699999999998,3,2
008_NF_1_PP1-004_(NH4)2SO4_LL_ZY_S080201_3_1.txt,259.11,246.16,4.702018000000001,1.887643,0.028488999999999987,1,3
008_NF_1_PP1-004_(NH4)2SO4_LL_ZY_S080202_3_2.txt,286.76,270.23,4.65842,0.96623,0.01598899999999992,2,3
008_NF_1_PP1-004_(NH4)2SO4_LL_ZY_S080203_3_3.txt,306.38,288.95,4.624104,0.668329,0.017954000000000025,3,3

File: Results/TGA/Results_full_009_NF_1_PP1-004_NH4Cl_LL_ZY.csv
filename,Tmax,T50,polymer_weight,cat_weight,coke_weight,num_loading,num_run
009_NF_1_PP1-004_NH4Cl_LL_ZY_P_1_1.txt,245.82,231.55,4.687214,1.665488,0.05382799999999999,1,1
009_NF_1_PP1-004_NH4Cl_LL_ZY_P_1_2.txt,268.97,250.62,4.712587,0.977206,0.03594199999999992,2,1
009_NF_1_PP1-004_NH4Cl_LL_ZY_P_1_3.txt,287.97,267.03,4.669395,0.569447,0.02445799999999998,3,1
009_NF_1_PP1-004_NH4Cl_LL_ZY_S090101_2_1.txt,246.73,232.39,4.68464,1.679885,0.04617199999999988,1,2
009_NF_1_PP1-004_NH4Cl_LL_ZY_S090102_2_2.txt,270.63,252.53,4.638433,0.989977,0.03208,2,2
009_NF_1_PP1-004_NH4Cl_LL_ZY_S090103_2_3.txt,292.18,272.59,4.786165,0.581811,0.02178200000000008,3,2
009_NF_1_PP1-004_NH4Cl_LL_ZY_S090201_3_1.txt,246.1,232.67,4.763942,1.678225,0.04610499999999984,1,3
009_NF_1_PP1-004_NH4Cl_LL_ZY_S090202_3_2.txt,271.84,253.41,4.778169,0.988453,0.03197800000000006,2,3
009_NF_1_PP1-004_NH4Cl_LL_ZY_S090203_3_3.txt,293.6,272.17,4.724002,0.580389,0.022322999999999982,3,3

File: Results/TGA/Results_full_009_NF_1_PP1-004_NH4Cl_LL_ZY.csv
filename,Tmax,T50,polymer_weight,cat_weight,coke_weight,num_loading,num_run,rate_temp
009_NF_1_PP1-004_NH4Cl_LL_ZY_P_1_1.txt,245.82,231.55,4.687214,1.665488,0.05382799999999999,1,1,-6.547861405326061
009_NF_1_PP1-004_NH4Cl_LL_ZY_P_1_2.txt,268.97,250.62,4.712587,0.977206,0.03594199999999992,2,1,-3.5368400937041735
009_NF_1_PP1-004_NH4Cl_LL_ZY_P_1_3.txt,287.97,267.03,4.669395,0.569447,0.02445799999999998,3,1,-2.2627746601495176
009_NF_1_PP1-004_NH4Cl_LL_ZY_S090101_2_1.txt,246.73,232.39,4.68464,1.679885,0.04617199999999988,1,2,-6.465643372480797
009_NF_1_PP1-004_NH4Cl_LL_ZY_S090102_2_2.txt,270.63,252.53,4.638433,0.989977,0.03208,2,2,-3.4174651151240347
009_NF_1_PP1-004_NH4Cl_LL_ZY_S090103_2_3.txt,292.18,272.59,4.786165,0.581811,0.02178200000000008,3,2,-1.953090427040517
009_NF_1_PP1-004_NH4Cl_LL_ZY_S090201_3_1.txt,246.1,232.67,4.763942,1.678225,0.04610499999999984,1,3,-6.229170399612061
009_NF_1_PP1-004_NH4Cl_LL_ZY_S090202_3_2.txt,271.84,253.41,4.778169,0.988453,0.03197800000000006,2,3,-3.3189772788219747
009_NF_1_PP1-004_NH4Cl_LL_ZY_S090203_3_3.txt,293.6,272.17,4.724002,0.580389,0.022322999999999982,3,3,-2.108466172524212

File: Results/TGA/Results_full_011_NF_1_PP1-004_Cu_LL_ZY.csv
filename,Tmax,T50,polymer_weight,cat_weight,coke_weight,num_loading,num_run
011_NF_1_PP1-004_Cu_LL_ZY_P_1_1.txt,258.16,244.71,4.823123000000001,2.00492,0.03841500000000009,1,1
011_NF_1_PP1-004_Cu_LL_ZY_P_1_2.txt,296.55,274.76,4.794734999999999,0.947294,0.021545000000000036,2,1
011_NF_1_PP1-004_Cu_LL_ZY_P_1_3.txt,302.27,278.48,4.653338,0.688079,0.022899000000000003,3,1
011_NF_1_PP1-004_Cu_LL_ZY_S110101_2_1.txt,263.57,250.14,4.702254999999999,2.005157,0.028488999999999987,1,2
011_NF_1_PP1-004_Cu_LL_ZY_S110102_2_2.txt,308.72,288.86,4.740635,0.940011,0.02327199999999996,2,2
011_NF_1_PP1-004_Cu_LL_ZY_S110103_2_3.txt,322.31,301.95,4.749207,0.68818,0.024356999999999962,3,2
011_NF_1_PP1-004_Cu_LL_ZY_S110201_3_1.txt,277.02,260.99,4.77773,2.007596,0.02747300000000008,1,3
011_NF_1_PP1-004_Cu_LL_ZY_S110202_3_2.txt,325.67,307.97,4.75405,0.940485,0.023915999999999937,2,3
011_NF_1_PP1-004_Cu_LL_ZY_S110203_3_3.txt,337.95,321.6,4.693345,0.685132,0.024661000000000044,3,3

File: Results/TGA/Results_full_024_NF_1_RPW_All_HL_ZY.csv
filename,Tmax,T50,polymer_weight,cat_weight,coke_weight,num_loading,num_run,rate_temp
024_NF_1_RPW_All_HL_ZY_P_1_1.txt,411.02,406.26,4.684233,2.06654,0.09901800000000005,1,1,-0.043552094938433324
024_NF_1_RPW_All_HL_ZY_P_1_2.txt,413.37,406.46,4.629592000000001,1.177071,0.09735800000000006,2,1,-0.044066120800456667
024_NF_1_RPW_All_HL_ZY_P_1_3.txt,416.7,412.03,4.525764,0.775342,0.06781900000000007,3,1,-0.04375126946865623
024_NF_1_RPW_All_HL_ZY_S240101_2_1.txt,416.22,411.47,4.503982000000001,2.27047,0.14051500000000017,1,2,0.0
024_NF_1_RPW_All_HL_ZY_S240102_2_2.txt,416.87,412.87,4.638738,1.353732,0.11524400000000012,2,2,-0.043979237527103275
024_NF_1_RPW_All_HL_ZY_S240103_2_3.txt,434.43,422.51,4.34978,0.935065,0.09149699999999994,3,2,0.0
024_NF_1_RPW_All_HL_ZY_S240201_3_1.txt,411.89,407.22,4.591787,2.415897,0.11626099999999973,1,3,0.0
024_NF_1_RPW_All_HL_ZY_S240202_3_2.txt,411.59,408.18,4.427423,1.496856,0.11012900000000014,2,3,-0.04607830792991047
024_NF_1_RPW_All_HL_ZY_S240203_3_3.txt,430.49,425.82,4.602458,1.088385,0.11765000000000003,3,3,0.0

File: Results/TGA/Results_full_025_NF_1_PP1-004_All_HL_S024ZY.csv
filename,Tmax,T50,polymer_weight,cat_weight,coke_weight,num_loading,num_run
025_NF_1_PP1-004_All_HL_ZY_S240301_1_1.txt,257.18,248.16,4.5486640000000005,2.416439,0.030387000000000164,1,1
025_NF_1_PP1-004_All_HL_ZY_S240302_1_2.txt,294.84,280.32,4.772648,1.497262,0.028387999999999858,2,1
025_NF_1_PP1-004_All_HL_ZY_S240303_1_3.txt,323.13,310.87,4.890772,1.088792,0.04508800000000002,3,1

File: Results/TGA/Results_full_030_NF_1_PP1-004_N_N_ZY_newCalibration.csv
filename,Tmax,T50,polymer_weight,cat_weight,coke_weight,num_loading,num_run
030_NF_1_PP1-004_N_N_ZY_newCalibration_1_1.txt,250.5,238.47,4.408826,1.930597,0.04115900000000017,1,1
030_NF_1_PP1-004_N_N_ZY_newCalibration_1_2.txt,289.08,269.05,4.7843350000000004,0.95163,0.020697999999999994,2,1
030_NF_1_PP1-004_N_N_ZY_newCalibration_1_3.txt,303.43,282.06,4.609572,0.584623,0.016159000000000034,3,1
030_NF_1_PP1-004_N_N_ZY_newCalibration_2_1.txt,255.23,242.54,4.724714,1.923585,0.030555999999999806,1,2
030_NF_1_PP1-004_N_N_ZY_newCalibration_2_2.txt,283.37,266.09,4.65466,0.948683,0.01446499999999995,2,2
030_NF_1_PP1-004_N_N_ZY_newCalibration_2_3.txt,304.6,285.24,4.71069,0.564738,0.01788600000000007,3,2
030_NF_1_PP1-004_N_N_ZY_newCalibration_3_1.txt,254.4,243.12,4.6747819999999995,1.920096,0.031198999999999977,1,3
030_NF_1_PP1-004_N_N_ZY_newCalibration_3_2.txt,285.95,268.76,4.7363,0.94831,0.01541300000000001,2,3
030_NF_1_PP1-004_N_N_ZY_newCalibration_3_3.txt,307.4,288.37,4.689755,0.574765,0.016769000000000034,3,3

File: Results/TGA/Results_full_031_NF_1_PP1-004_Ca_HL_ZY.csv
filename,Tmax,T50,polymer_weight,cat_weight,coke_weight,num_loading,num_run
031_NF_1_PP1-004_Ca_HL_ZY_P_1_1.txt,252.24,242.48,4.739315,1.65231,0.03861800000000004,1,1
031_NF_1_PP1-004_Ca_HL_ZY_P_1_2.txt,274.58,263.39,4.674003,0.678661,0.02110500000000004,2,1
031_NF_1_PP1-004_Ca_HL_ZY_P_1_3.txt,299.45,282.92,4.78508,0.235028,0.022493000000000013,3,1
031_NF_1_PP1-004_Ca_HL_ZY_S310101_2_1.txt,256.56,249.8,4.70256,1.516097,0.017309999999999937,1,2
031_NF_1_PP1-004_Ca_HL_ZY_S310102_2_2.txt,288.86,278.18,4.682065000000001,0.586994,0.01924199999999998,2,2
031_NF_1_PP1-004_Ca_HL_ZY_S310103_2_3.txt,322.0,312.82,4.641346,0.166058,0.021374999999999977,3,2
031_NF_1_PP1-004_Ca_HL_ZY_S310201_3_1.txt,261.33,254.81,4.6616040000000005,1.511964,0.015446999999999989,1,3
031_NF_1_PP1-004_Ca_HL_ZY_S310202_3_2.txt,300.82,292.41,4.724342,0.591567,0.018869000000000025,2,3
031_NF_1_PP1-004_Ca_HL_ZY_S310203_3_3.txt,343.92,334.24,4.649036,0.169581,0.021171999999999996,3,3

File: Results/TGA/Results_full_032_NF_1_PP1-004_TiO2_HL_ZY.csv
filename,Tmax,T50,polymer_weight,cat_weight,coke_weight,num_loading,num_run
032_NF_1_PP1-004_TiO2_HL_ZY_P_1_1.txt,258.93,243.91,5.2404,2.178058,0.043325999999999976,1,1
032_NF_1_PP1-004_TiO2_HL_ZY_P_1_2.txt,291.29,271.68,4.708386,0.961759,0.027336999999999945,2,1
032_NF_1_PP1-004_TiO2_HL_ZY_P_1_3.txt,310.59,289.81,4.799409,0.595904,0.029505000000000003,3,1
032_NF_1_PP1-004_TiO2_HL_ZY_S320101_2_1.txt,259.02,246.49,5.000292,2.187407,0.030353000000000296,1,2
032_NF_1_PP1-004_TiO2_HL_ZY_S320102_2_2.txt,301.47,284.11,5.277935,0.977341,0.02798199999999995,2,2
032_NF_1_PP1-004_TiO2_HL_ZY_S320103_2_3.txt,319.35,299.91,4.874952,0.593126,0.02896299999999996,3,2
032_NF_1_PP1-004_TiO2_HL_ZY_S320201_3_1.txt,269.27,255.4,5.699278,2.288051,0.046952000000000105,1,3
032_NF_1_PP1-004_TiO2_HL_ZY_S320202_3_2.txt,325.08,311.65,4.883895,1.012098,0.0220530000000001,2,3
032_NF_1_PP1-004_TiO2_HL_ZY_S320203_3_3.txt,340.32,329.89,4.73718,0.676866,0.024898000000000087,3,3

File: Results/TGA/Results_full_157.csv
filename,Tmax,T50,polymer_weight,cat_weight,coke_weight,num_loading,num_run
SR_TGA_0157_Z03_P1-004_Ca-Cl_run_1_ratio_01.txt,326.07,304.45,4.985454000000001,0.514873,0.016700999999999966,01,1
SR_TGA_0157_Z03_P1-004_Ca-Cl_run_1_ratio_02.txt,282.91,264.12,4.945582,1.032694,0.02296699999999996,02,1
SR_TGA_0157_Z03_P1-004_Ca-Cl_run_1_ratio_03.txt,250.89,239.78,5.017094,2.2307,0.04986500000000005,03,1
SR_TGA_0157_Z03_P1-004_Ca-Cl_run_2_ratio_01.txt,322.9,303.37,4.862655,0.489399,0.013618000000000074,01,2
SR_TGA_0157_Z03_P1-004_Ca-Cl_run_2_ratio_02.txt,284.28,267.0,4.835046,1.014808,0.019139000000000017,02,2
SR_TGA_0157_Z03_P1-004_Ca-Cl_run_2_ratio_03.txt,251.76,240.32,4.762316,2.209799,0.04251400000000016,03,2
SR_TGA_0157_Z03_P1-004_Ca-Cl_run_3_ratio_01.txt,330.99,312.21,4.912148,0.461824,0.016869999999999996,01,3
SR_TGA_0157_Z03_P1-004_Ca-Cl_run_3_ratio_02.txt,289.46,272.43,4.846395,1.001766,0.018936000000000064,02,3

File: Results/TGA/Results_full_158.csv
filename,Tmax,T50,polymer_weight,cat_weight,coke_weight,num_loading,num_run
SR_TGA_0158_Z03_P1-004_Cu-Cl_run_1_ratio_01.txt,306.74,282.77,4.855101,0.576357,0.01415999999999995,01,1
SR_TGA_0158_Z03_P1-004_Cu-Cl_run_1_ratio_02.txt,296.44,273.31,5.069669,0.863926,0.021071000000000062,02,1
SR_TGA_0158_Z03_P1-004_Cu-Cl_run_1_ratio_03.txt,255.89,242.27,5.01374,2.083308,0.04651099999999975,03,1
SR_TGA_0158_Z03_P1-004_Cu-Cl_run_2_ratio_01.txt,312.69,292.65,4.630236,0.553627,0.013448000000000015,01,2
SR_TGA_0158_Z03_P1-004_Cu-Cl_run_2_ratio_02.txt,301.97,280.84,4.809437,0.841873,0.01693800000000001,02,2
SR_TGA_0158_Z03_P1-004_Cu-Cl_run_2_ratio_03.txt,256.64,243.35,4.685181999999999,2.060306,0.03821199999999969,03,2
SR_TGA_0158_Z03_P1-004_Cu-Cl_run_3_ratio_01.txt,324.32,306.71,4.759064,0.546276,0.014329000000000036,01,3
SR_TGA_0158_Z03_P1-004_Cu-Cl_run_3_ratio_02.txt,312.6,293.98,5.080272,0.834285,0.017106999999999983,02,3
SR_TGA_0158_Z03_P1-004_Cu-Cl_run_3_ratio_03.txt,265.93,251.32,4.940772000000001,2.054243,0.036347999999999825,03,3

File: Results/TGA/Results_full_160.csv
filename,Tmax,T50,polymer_weight,cat_weight,coke_weight,num_loading,num_run
SR_TGA_0160_Z03_P1-004_Ca-S_run_1_ratio_01.txt,252.19,240.58,5.018821000000001,2.402212,0.05535200000000007,01,1
SR_TGA_0160_Z03_P1-004_Ca-S_run_1_ratio_02.txt,283.4,264.36,5.310997,1.19489,0.027371000000000034,02,1
SR_TGA_0160_Z03_P1-004_Ca-S_run_1_ratio_03.txt,299.48,278.78,4.841788,0.689298,0.01568500000000006,03,1
SR_TGA_0160_Z03_P1-004_Ca-S_run_2_ratio_01.txt,250.13,239.02,4.756387,2.294522,0.03079199999999993,01,2
SR_TGA_0160_Z03_P1-004_Ca-S_run_2_ratio_02.txt,286.07,267.95,5.677496,1.13764,0.01632800000000012,02,2
SR_TGA_0160_Z03_P1-004_Ca-S_run_2_ratio_03.txt,306.46,285.34,4.719599,0.654102,0.010603000000000029,03,2
SR_TGA_0160_Z03_P1-004_Ca-S_run_3_ratio_01.txt,248.38,239.11,4.626611,2.290592,0.026862999999999637,01,3
SR_TGA_0160_Z03_P1-004_Ca-S_run_3_ratio_02.txt,289.27,273.91,5.423700999999999,1.135912,0.014837999999999907,02,3
SR_TGA_0160_Z03_P1-004_Ca-S_run_3_ratio_03.txt,314.83,293.45,5.366282,0.652171,0.01056900000000005,03,3

File: Results/TGA/Results_full_161.csv
filename,Tmax,T50,polymer_weight,cat_weight,coke_weight,num_loading,num_run
SR_TGA_0161_Z03_P1-004_Ca-Na_run_1_ratio_01.txt,249.26,241.49,5.311946,2.535037,0.05094900000000013,01,1
SR_TGA_0161_Z03_P1-004_Ca-Na_run_1_ratio_02.txt,290.48,270.69,5.141451,0.997531,0.021341999999999972,02,1
SR_TGA_0161_Z03_P1-004_Ca-Na_run_1_ratio_03.txt,304.34,280.12,5.050258,0.67087,0.01568400000000003,03,1
SR_TGA_0161_Z03_P1-004_Ca-Na_run_2_ratio_01.txt,249.46,240.94,4.496665,2.511629,0.029573999999999767,01,2
SR_TGA_0161_Z03_P1-004_Ca-Na_run_2_ratio_02.txt,294.82,275.78,4.570581000000001,0.977612,0.009688999999999948,02,2
SR_TGA_0161_Z03_P1-004_Ca-Na_run_2_ratio_03.txt,317.36,295.33,4.940434,0.659623,0.010670999999999986,03,2
SR_TGA_0161_Z03_P1-004_Ca-Na_run_3_ratio_01.txt,254.45,244.5,4.5853850000000005,2.509461,0.02476300000000009,01,3
SR_TGA_0161_Z03_P1-004_Ca-Na_run_3_ratio_02.txt,306.82,285.28,5.334541,0.977748,0.008570000000000078,02,3
SR_TGA_0161_Z03_P1-004_Ca-Na_run_3_ratio_03.txt,334.06,313.11,5.365062,0.644854,0.009450999999999987,03,3
